Repository: JCSS-PMC/PMC

# JCSS Probabilistic Model Code

The **Probabilistic Model Code (PMC)** is developed by the [Joint Committee on Structural Safety (JCSS)](https://www.jcss-lc.org/). It provides a basis for probabilistic modelling and reliability assessment in the design of new structures and the assessment of existing structures. This repository contains the Markdown sources, figures, and references used to build the online book with Jupyter Book.

## Read the PMC

1. [Online book](https://jcss-pmc.github.io/PMC/part-00/intro.html): browse the chapters and their references.
2. [Published PDFs](pdfs.md): download the complete parts, individual sections, and examples stored in this repository, with their listed update dates.
3. [JCSS website](https://www.jcss-lc.org/): information about JCSS, its activities, and other publications.

Use Search to find text across the online book. The Downloads menu provides the original PDF, Markdown source, and a separate option to print the current page. PDF section numbers and dates follow the JCSS catalogue and can differ from those in the online chapter. Part I chapters share the complete Basis of Design PDF. The sun/moon button switches between light and dark appearance.

## Contents

| Part | Subject | Source directory |
| --- | --- | --- |
| I | Basis of Design | `part-01/` |
| II | Load Models | `part-02/` |
| III | Resistance Models | `part-03/` |

## Cite the PMC

Cite the part or chapter consulted and use its own publication or update date. For an online chapter, include the access date because its content can change. The following examples use JCSS as the institutional author.

1. **Published PDF section**

   Joint Committee on Structural Safety (JCSS). (2026). *Environmental Exposure for Reinforced Concrete*. Probabilistic Model Code, Part II: Load Models, Section 2.21. Updated November 2026. [PDF](_static/pdfs/jcss-pmc-2026-11-environmental-exposure-for-reinforced-concrete.pdf).

2. **Online chapter**

   Joint Committee on Structural Safety (JCSS). (2026). *Environmental Exposure for Reinforced Concrete*. Probabilistic Model Code, Part II: Load Models, Chapter 23. Updated November 2026. Accessed 13 November 2026. [Online chapter](https://jcss-pmc.github.io/PMC/part-02/environmental-exposure-for-reinforced-concrete.html).

Use the numbering shown in the version consulted: this chapter is Section 2.21 in the published PDF and Chapter 23 in the online book. Replace the example's access date with the date of your own consultation.

# JCSS Probabilistic Model Code

The **Probabilistic Model Code (PMC)** is developed by the [Joint Committee on Structural Safety (JCSS)](https://www.jcss-lc.org/). It provides a basis for probabilistic modelling and reliability assessment in the design of new structures and the assessment of existing structures. This repository contains the Markdown sources, figures, and references used to build the online book with Jupyter Book.

## Read the PMC

1. [Online book](https://jcss-pmc.github.io/PMC/part-00/intro.html): browse the chapters and their references.
2. [Published PDFs](https://www.jcss-lc.org/jcss-probabilistic-model-code/): download the published parts and individual sections, with their listed update dates.
3. [JCSS website](https://www.jcss-lc.org/): information about JCSS, its activities, and other publications.

## Contents

| Part | Subject | Source directory |
| --- | --- | --- |
| I | Basis of Design | `part-01/` |
| II | Load Models | `part-02/` |
| III | Resistance Models | `part-03/` |

## Cite the PMC

Cite the part or chapter consulted and use its own publication or update date. For an online chapter, include the access date because its content can change. The following examples use JCSS as the institutional author.

1. **Published PDF section**

   Joint Committee on Structural Safety (JCSS). (2026). *Environmental Exposure for Reinforced Concrete*. Probabilistic Model Code, Part II: Load Models, Section 2.21. Updated November 2026. [PDF](https://www.jcss-lc.org/wp-content/uploads/2026/11/jcss-pmc-2026-11-environmental-exposure-for-reinforced-concrete.pdf).

2. **Online chapter**

   Joint Committee on Structural Safety (JCSS). (2026). *Environmental Exposure for Reinforced Concrete*. Probabilistic Model Code, Part II: Load Models, Chapter 23. Updated November 2026. Accessed 13 November 2026. [Online chapter](https://jcss-pmc.github.io/PMC/part-02/environmental-exposure-for-reinforced-concrete.html).

Use the numbering shown in the version consulted: this chapter is Section 2.21 in the published PDF and Chapter 23 in the online book. Replace the example's access date with the date of your own consultation.

File: _sources/part-03/dimensions.md
# Dimensions

## External dimensions of concrete components

In the following the only time independent effects are considered. Dimensional deviations of a dimension $X$ is described by statistical characteristics of its deviations $Y$ from the nominal value $X_{\text {nom }}$ :

```{math}
:label: eq-dimensions-1
Y=X-X_{\text {nom }}
```

Concerning external (perimeter) dimensions of reinforced concrete cross-section of horizontal members (beams, plates), available data are quite extensive, although not convincing. The following general remarks follow from recent analysis of large samples of measurements {cite}`Casciati1991`, {cite}`Tichy1979a`, {cite}`Tichy1979b`, {cite}`Bouska1983`. It has been observed that the following aspects do not significantly affect dimensional deviations of reinforced concrete cross-section:

- the type of the elements (reinforced, prestressed),
- the shape of the cross/section (rectangular, I, T, L),
- the class of concrete (strength of concrete),
- dimension orientation (depth, width),
- position of the cross-section (mid-span, support).

It has been found {cite}`Bouska1983` that external dimensions of concrete cross-sections are only slightly dependent on the mode of production (precast, cast in situ).

When precast and cast in situ elements are taken together {cite}`Tichy1979a` then for the mean and standard deviation (the normal distribution seems to be satisfactory) of $Y$ may be expected within the limits:

```{math}
:label: eq-dimensions-2
0 \leq \mu_{y}=0.003 X_{\text {nom }} \leq 3 \mathrm{~mm} 
```

```{math}
:label: eq-dimensions-3
\sigma_{y}=4 \mathrm{~mm}+0.006 X_{\text {nom }} \leq 10 \mathrm{~mm}
```

These formulae are valid for the nominal value $X_{\text {nom, }}$ up to about 1000 mm (no significant dependence is observed beyond this size). Note that recent European document {cite}`ENV13670_1_2000` on execution of concrete structures specifies is in a good agreement with the above mentioned data. The maximum permitted deviation $\pm$ 19 mm (corresponding to about $\sigma_{y}=$ 12 mm) is specified given for $X_{\text {nom }}=$ 1000 mm

## Concrete cover

**Top Steel**

According to the data reported in {cite}`Casciati1991` the average concrete cover to the top steel of beams and slabs in systematically greater than the nominal value (by about 10 mm ), the standard deviation is also around 10 mm (within an interval from 5 to 15 mm ). Reasonable average formulae (with a great uncertainty) for the cover to beam and plate to steel may be written in an approximate form as:

```{math}
:label: eq-dimensions-4
5 \mathrm{~mm} \leq \mu_{y} \leq 15 \mathrm{~mm}
```

```{math}
:label: eq-dimensions-5
5 \mathrm{~mm} \leq \sigma_{y} \leq 15 \mathrm{~mm}
```

**Bottom steel**

Even more scattered and less conclusive are data indicated {cite}`Casciati1991` for cover to bottom steel of beams and slabs. Depending on type of spacers (and perhaps on many other production conditions) data reported in {cite}`Casciati1991` indicate that the mean $\mu_{y}$ may be expected within an extremely broad range from -20 mm to +20 mm, while the standard deviation seems to be relatively small, around 5 mm only, thus

```{math}
:label: eq-dimensions-6
-20 \mathrm{~mm} \leq \mu_{y} \leq 20 \mathrm{~mm} 
```

```{math}
:label: eq-dimensions-7
\sigma_{y} \cong 5 \mathrm{~mm} 
```

**Effective depth**

Obviously, the above relations are providing only gross estimates and particular values must be chosen taking into account other specific conditions. Nevertheless, they are in a reasonable agreement with observations concerning effective depth of the cross-section (the depth and concrete cover could be highly correlated). If no further information is available, it is indicated in {cite}`Tichy1979a` that the characteristics may be assessed by:

```{math}
:label: eq-dimensions-8
\mu_{y} \cong 10 \mathrm{~mm}  
```

```{math}
:label: eq-dimensions-9
\sigma_{y} \cong 10 \mathrm{~mm} 
```

Further experimental measurements (related to specified production procedure) with a special emphasis on internal dimensions of horizontal, as well as vertical elements are obviously needed.

## Differences between concrete columns, slabs and beams

Concerning external dimensions no significant differences have been found between columns, slabs and beams {cite}`Bouska1983`. There are, however, some differences in concrete cover of these elements. {numref}`table-characteristics-of-concrete-cover` shows characteristics of concrete cover based on data reported in {cite}`Casciati1991` collected in UK.

```{table} Characteristics of concrete cover
:name: table-characteristics-of-concrete-cover
| Concrete cover | Mean $\mu_{Y}$ <br> [mm] | Standard deviation $\sigma_{Y}$ <br> [mm] |
| :--- | :---: | :---: |
| in column - {cite}`Casciati1991` (two samples) | 1 ; 3 | 0,2 ; 7 |
| in wall - {cite}`Casciati1991` (one sample-241 obs.)  | 1 | 12 |
| of slab bottom steel - {cite}`Casciati1991` and {UK} | −8 to 5 {7 to 23} | 6 to 15 {3 to 4} |
| of slab top steel - {cite}`Casciati1991` and {UK} | − 13 to 11 {5 to 16} | 11 to 17 {6 to 16} |
| of beam bottom steel in UK | -17* to 3 | 2 to 5 |
| of beam top steel in UK | 1 to 12 | 8 to 14 |
```
${ }^{*}$ Note: The negative mean of deviations was observed when using plastic spacers.

According to the data in {numref}`table-characteristics-of-concrete-cover` the following characteristics of concrete cover may be considered as a first approximations (intervals indicated for the mean and standard deviation represent a reasonable bonds which are dependent on particular conditions and quality of production):

- column and wall:

```{math}
:label: eq-dimensions-10
\mu_{Y}=0 \text { to } 5 \mathrm{~mm} 
```

```{math}
:label: eq-dimensions-11
\sigma_{Y}=5 \text { to } 10 \mathrm{~mm} 
```

- slab bottom steel:

```{math}
:label: eq-dimensions-12
\mu_{Y}=0 \text { to } 10 \mathrm{~mm} 
```

```{math}
:label: eq-dimensions-13
\sigma_{Y}=5 \text { to } 10 \mathrm{~mm}
```

- beam bottom steel:

```{math}
:label: eq-dimensions-14
\mu_{Y}=-10 \text { to } 0 \mathrm{~mm}
```

```{math}
:label: eq-dimensions-15
\sigma_{Y}=5 \text { to } 10 \mathrm{~mm}
```

- slab and beams top steel:

```{math}
:label: eq-dimensions-16
\mu_{Y}=0 \text { to } 10 \mathrm{~mm}
```

```{math}
:label: eq-dimensions-17
\sigma_{Y}=10 \text { to } 15 \mathrm{~mm}
```

Obviously, these values represent only very gross estimates of basic statistical characteristics of concrete cover and particular values should be chosen in accordance with relevant production conditions. Further experimental measurements (related to given production procedure) with a specific emphasis on internal dimensions of horizontal, as well as vertical elements are obviously needed.

Note that recent European document {cite}`ENV13670_1_2000` on execution of concrete structures specifies is in a good agreement with the above mentioned data. The minimum permitted deviation of concrete cover is -10 mm (corresponding to $\sigma_{y}=6$ ), the maximum permitted deviation is from 10 mm up to 20 mm (corresponding to about $\sigma_{y}$ from 6 to 13 mm ).

## Cross-section dimensions of hot rolled steel products

In Czech Republic {cite}`Fajkus1999` some data on dimensional deviations of cross-sections of rolled products (profile I, L, T) are collected and evaluated at present. Preliminary results obtained for profile I (IPE 80 to 200) indicate that the mean and standard deviation of $Y$ of the basic dimensions (height, width and thickness) is less than 1 mm, while the coefficient of skewness is negligible, thus the indicative values of the deviation characteristics are

```{math}
:label: eq-dimensions-18
-1,0 \mathrm{~mm} \leq \mu_{Y} \leq+1,0 \mathrm{~mm}
```

```{math}
:label: eq-dimensions-19
\sigma_{Y} \leq 1,0 \mathrm{~mm}
```

For cross-section area and modulus it has been found that independently on the profile height the mean of both quantities differ from their nominal values insignificantly (the differences are practically zero) and the coefficients of variations for cross-section area are about 3,2 \%, for cross-section modulus about 4,0 \%. The normal distribution seems to be fully satisfactory model for all geometrical properties.

## Theoretical models

Several theoretical models were considered in previous studies {cite}`Casciati1991` and {cite}`Tichy1979a`. It appears that unless further data are available, normal distribution provides a good general model for external dimensions of both reinforced concrete and steel elements and also for effective depth of reinforced concrete cross-section.

However, concrete cover to reinforcement in concrete cross-sections of various concrete elements is a special random variable, which may hardly be described by a normal distribution. In this case different types of one or two side-limited distribution should be considered.

Taking into account various combination of the coefficient of variation $w=\sigma / \mu$, and skewness $\alpha$ (the subscripts are omitted here), the following commonly used distributions could be considered:

- for all $w$ and $\alpha$ beta distribution with general lower and upper bound $a$ and $b$, denoted $\operatorname{Beta}(\mu ; \sigma, a ; b)$,
- for all $w$ and $\alpha>0$ shifted lognormal distribution with lower bound $a$, denoted $\operatorname{sLN}(\mu ; \sigma, a)$,
- for all $\alpha<2 w$ beta distribution with the lower $a$ at zero $(a=0)$, and a general upper bound $b$, which is denoted $\operatorname{Beta}(\mu ; \sigma ; 0 ; b)$,
- for $\alpha=3 w+w^{3}$ lognormal distribution with the lower bound $a$ at zero $(a=0)$,
- for $\alpha=2 w$ gamma distribution (which has the lower bound $a$ at zero $(a=0)$ by definition), denoted $\operatorname{Gamma}(\mu ; \sigma)$.

## Correlations

It has been found {cite}`Bouska1983` that external dimensions of concrete cross-sections are only slightly dependent on the mode of production (precast, cast in situ). No significant correlation (the correlation coefficients being around 0,12 ) has been found between vertical and horizontal dimensions. No data are available concerning correlation of internal (concrete cover) and external dimensions even though the depth and concrete cover of some elements could be highly correlated. There may be a strong auto-correlation along the element; correlation distance may be assessed as multiple (say from 3 to 5) of the cross section height or as a part of the span (say 1/4 to 1/2 ).

## References

```{bibliography}
:filter: docname in docnames
:style: unsrt
:labelprefix: 32.
```

File: _sources/part-03/general-principles.md
# General Principles

**List of symbols:**

$\begin{array}{ll}f_{x}(x \mid q) &= \text { the variability of property} x \text { within a given lot}\\
f_{q}(q) &= \text { the variability of the parameters}~q \text { from lot to lot; statistical description of the production}\\
f^{\prime}(q) &= \text { prior distribution of}~q\\
f^{\prime \prime}(q) &= \text { posterior distribution of}~q\\
L (\text { data} \mid q)  &= \text { likelihood function}\\
q &= \text { vector of distribution parameters (e.g. mean and std. dev.)}\\
C &= \text { normalising constant}\\
d &= \text { decision rule}\end{array}$

## Introduction

The description of each material property consists of a mathematical model (e.g. elastic-plastic model, creep model, etc.) and random variables or random fields (e.g. modulus of elasticity, creep coefficient). Functional relationships between the various variables may be part of the material model (e.g. the relation between tensile stress and compressive stress for concrete).  

In general, it is the response to static and time dependent mechanical loading that matters for structural design. However, also the response to physical, chemical and biological actions is important as it may affect the mechanical properties and behaviour.

It is understood that modelling is an art of reasonable simplification of reality such that the outcome is sufficiently explanatory and predictive in an engineering sense. An important aspect of an engineering model is also its operationability, i.e. the ease in handling it in applications.

Models and values should follow from (standardised) tests, representing the actual
environmental and loading conditions as good as possible. The set of tested specimen should be representative for the production of the relevant fabrication sites, cover a sufficient long period of time
and may include the effect of standard quality control measures. Allowance should be made for possible differences between test circumstances and structural environment (conversion).

For the classical building materials, knowledge about the various properties is generally available from
experience and from tests in the past. For new materials, models and values should be obtained from an
extensive and well defined testing program.

## Material properties

Material properties are defined as the properties of material specimens of defined size and conditioning, sampled according to given rules, subjected to an agreed testing procedure, the results of which are evaluated according to specified procedures.

The main characteristics of the mechanical behaviour is described by the one dimensional $\sigma-\varepsilon-$ diagram, as presented in {numref}`fig-stress-strain-diagram`. As an absolute minimum for structural design the

- modulus of elasticity
- the strength of the material

both for tensile and compression should be known. Other important parameters in the one-dimensional $\sigma-\varepsilon-$ diagram are:

- yield stress (if present)
- limit of proportionality
- strain at rupture and strain at maximum stress

The strain at rupture is a local phenomenon and the value obtained may heavily depend on the shape and dimensions of the test specimen.

```{figure} ../part-03/images/fig-stress-strain-diagram.jpg
:name: fig-stress-strain-diagram

Stress strain relationship 
```

Additional to the one dimensional $\sigma-\varepsilon-$ diagram, information about a number of other quantities and effects is of importance, such as:

- Multi-axial stress condition
- Duration and strain rate effects
- Temperature effects
- Humidity effects
- Effects of notches and flaws
- Effects of chemical influences

In general, the various properties of one material may be correlated.

In the present version of this JCSS model code not all properties will be considered.

## Uncertainties in material modelling

Material properties vary randomly in space: The strength in one point of a structure will not be the same as the strength in another point of the same structure or another one. This item will be further developed in the sections [23.4.](section-3.04) and [23.5.](section-3.05). 

Additional to spatial variations of materials, the following uncertainties between measured properties of specimen and properties of the real structure should be accounted for.

1. Systematic deviations identified in laboratory testing by relating the observed structural property to the predicted property, suggesting some bias in prediction.

2. Random deviations between the observed and predicted structural property, generally suggesting some lack of completeness in the variables considered in the model.

3. Uncertainties in the relation between the material incorporated in the structural sample and the corresponding material samples. 

4. Different qualities of workmanship affecting the properties of (fictitious) material samples, i.e. when modelling the material supply as a supply of material samples.

5. The effect of different qualities of workmanship when incorporating the material in actual structures, not reflected in corresponding material samples.

6. Uncertainties related to alterations in time, predictable only by laboratory testing, field observations, etc.

(section-3.04)=
## Scales of modelling variations

Material properties vary locally in space and, possibly, in time. As far as the spacial variations are concerned, it is useful to distinguish between three hierarchical levels of variation: global (macro), local (meso) and micro (see {numref}`table-heirarchial-scales-of-fluctuation`).

For example, the variability of the mean and standard deviation of concrete cylinder strength per job or construction unit as shown in {numref}`fig-Description-of-production-parameters-lots-and-total-supply` is a typical form of global parameter variation. This variation primarily is the result of production technology and production strategy of the concrete producers. Parameter variations between objects are conveniently denoted as macroscale variations. The unit of that scale is in the order of a structure or a construction unit. Parameter variations may also be due to statistical uncertainties.

Given a certain parameter realisation in a system the next step is to model the local variations within the system in terms of random processes or fields. Characteristically, spatial correlations (dependencies) become negligible at distances comparable to the size of the system. This is a direct consequence of the hierarchical modelling procedure where it is natural to assume that the variation within the system is conditional on the variations between systems and the first type of variation is conditionally independent of the second. At this level one may speak of meso-scale variations. Examples are the spatial variation of soils within a given (not too large) foundation site or the number, size and spatial distribution of flaws along welding lines given a welding factory (or welding operator). The unit of this scale is in the order of the size of the structural elements and probably most conveniently measured in meters.

At the third level, the micro-level, one focuses on rapidly fluctuating variations and inhomogenities which basically are uncontrollable as they originate from physical facts such as the random distribution of spacing and size of aggregates, pores or particles in concrete, metals or other materials. The scale of these variations is measured in particle sizes, i.e. in centimeters down to the size of crystals.

The modelling process normally uses physical arguments as far as possible. Quite generally, the object is taken as an arrangement of a large number of small elements. The statistical properties of these elements usually can only be assessed qualitatively as well as their type of interaction. This, however, is sufficient to perform some basic operations such as extreme value, summation or intersection operations which describe the overall performance. The large number of elements greatly facilitates such operations because one can make use of certain limit theorems in probability theory. The advantage of using asymptotic concepts rests on the fact that the description of the element properties can then be reduced to some few essential characteristics. The central limit theorem of probability theory, asymptotic extreme value concepts, convergence theorems to the Poisson distribution, etc. will play an important role. In particular, size effects have to be taken into account at this level. 

A useful concept is to introduce a reference volume of the material which in general is chosen on rather practical grounds. It most frequently corresponds to some specified test specimen volume at which material testing is carried out. This volume generally neither corresponds to the volume of the virtual strength elements introduced at the micro-scale modelling level nor to a characteristic volume for in situ strength. It eds to be related to the latter one and these operations can involve not only simple size scaling but more complicated functional relationships if the material produced is subject to further uncertain factors once put in place. Concrete is the most obvious example for the necessity of such additional consideration. Of course, scale effects may also be present at the meso-scale level of modelling.

The reason for this concept of modelling at several levels (steps) is the requirement for operationability not only in the probabilistic manipulations but also in sampling, estimation and quality control. This way of modelling and the considerations below are, of course, only valid under certain technical standards for production and its control. At the macro-scale level it is assumed that the production process is under control. This simply means that the outcome of production is stationary in some sense. Should a trend develop, production control corrects for it immediately or with some sufficiently small delay. Therefore, it is assumed that at least for some time interval (or spatial region) whose length (size) is to be selected carefully, approximate stationarity on the meso- and micro-scale is guaranteed. Quite frequently, the operational, mathematical models available so far even require ergodicity. Variations at the macro scale level, therefore, can be described by stationary sequences. If the sequences are or can be assumed independent, it is possible to handle macro-scale variations by the concept of random variables. Stationarity is also assumed at the lower levels. However, it may be necessary to use the theory of random processes (fields) at the lower levels, especially in order to take into account of significant effects of dependencies in time or space.

(section-3.05)=
## Hierarchical modelling

Consider a random material property $X$ which is described by a probability density function $f_{x}(x \mid \mathbf{q})$, where $\mathbf{q}=\left(q_{1}, q_{2}, \ldots\right)$ is the statistical parameter vector, e.g. $q_{1}$ is the mean and $q_{2}$ the standard deviation. The density function $f_{x}(x \mid \mathbf{q})$ applies to the property of a *finite reference volume*, identical with or clearly related to the volume of the test specimen within a given unit of material. Guidance on the type of distribution may be obtained by assessing the performance of the reference volume under testing conditions in terms of some *micro system* behaviour. The performance of test specimens, regarded as a system of micro elements, can usually be interpreted by one of the following strength models

- Weakest link model
- Full plasticity model
- Daniel’s bundle of threads model

When applying these models to systems with increasing number of elements, they generally lead to specific distributions for the properties of the system at the meso-scale level. The weakest link model leads to a Weibull distribution, the other two models to a normal distribution. For larger coefficients of variation the normal distribution must be replaced by a lognormal distribution in order to avoid physically impossible, negative strength values.

In the next step (see {numref}`table-heirarchial-scales-of-fluctuation`) a *unit* (a structural member) is considered as *meso-scale* (local variations). The respective unit is regarded as being constituted from a sequence of finite volumes. Hence, a property in this unit is modelled by a random sequence $X_{1}, X_{2}, X_{3} \ldots$ of reference volume properties. The $X_{i}$ may have to be considered as correlated, with a coefficient of correlation depending on the distance $\Delta r_{ij}$ and a correlation parameters $\rho_{o}$ and $d_{c}$, for example:

```{math}
:label: eq-general-principles-3.0.1
\rho\left(\Delta r_{i j}\right)=\rho_{o}+\left(1-\rho_{o}\right) \exp \left[-\left(\Delta r_{i j} / d_{c}\right)^{2}\right]
```

In general $\rho_{0}=0$.

In the subsequent step the complete structure or some relevant part of it is considered as a lot. A lot is defined as a set of units, produced by one producer, in a relatively short period, with no obvious changes in production circumstances and intended for one building site. In practice lots correspond to e.g.:

- the production of ready-mix concrete for a set of elements
- structural steel from one melt processed according to the same conditions
- foundation piles for a specific site

As a lot is a set of units it can also be conceived as a set of reference volumes $X_{i}$. Normally the parameters $q$ defined before are defined on the lot level. The correlation between the $X_{i}$ values within different members normally can be modelled by a single parameter

```{math}
:label: eq-general-principles-3.0.2
\rho_{ij}=\rho_{0}
```

Finally, at the highest *macro scale* level, we have a sequence of lots, represented by a random sequence of lot parameters (in space or in time). Here we are concerned with the estimation of the distribution of lot parameters, either from one source or several sources. The individual lots may be interpreted as random samples taken from the enlarged population or *gross supply*. The gross supply comprises all materials produced (and controlled) according to given specifications, within a country or groups of countries. The *macro-scale* model may be used if the number of producers and structures is large or differences between producers can be considered as approximately random.

```{table} Scales of fluctuation
:name: table-heirarchial-scales-of-fluctuation
| Scale | Population | Reference name | Description |
| :--- | :--- | :--- | :--- |
| macro (global) | set of structures | gross supply | $\mathbf{X}$ |
| meso | set of elements | lot | $\mathbf{X} \mid \mathbf{q}$ and $\boldsymbol{\rho}_{\mathbf{o}}$ |
| meso (local) | one element | unit | $\mathbf{X} \mid \mathbf{q}$ and $\boldsymbol{\rho}(\Delta \mathbf{r})$ |
| micro | aggregate level | reference volume | type of distribution |
```

```{figure} ../part-03/images/Description-of-production-parameters-lots-and-total-supply.jpg
:name: fig-Description-of-production-parameters-lots-and-total-supply

Figure a) production description $\mathrm{f}_{\mathrm{q}}(\mathrm{q})$

Figure b) lot description $\mathrm{f}_{\mathrm{x}}(\mathrm{x} \mid \mathrm{q})$ 

Figure c) total supply $\mathrm{f_{x}(x)}$ 

Description of production parameters, lots and total supply 
```

The gross supply is described by $f(q)$. Type and parameters should follow from a statistical survey of the fluctuations of the various lots which belong to the production under consideration. It will be assumed here that $f(q)$ is known without statistical uncertainty. If statistical uncertainties cannot be neglected, they can be incorporated. The distribution $f(q)$ should be monitored more or less continuously to find possible changes in production characteristics.

The probability density function (predictive density function) for an arbitrary unit (arbitrary means that the lot is not explicitly identified) can be found from the total probability theorem:

```{math}
:label: eq-general-principles-3.0.3
f_{x}(x)=\int f_{x}(x \mid q)~f_{q}(q)~d q
```

The density function $f(x)$ may be conceived as the statistical description of $x$ within a large number of randomly selected lots. For some purposes one could also identify $f(x)$ directly.

## Definition of characteristic value

The characteristic value of a material with respect to a given property $X$ is defined as the $p_{x}$ - quantile in the predictive distribution, i.e.

```{math}
:label: eq-general-principles-3.0.4
x_{c}=F_{x}^{-1}(p)
```

Examples for predictive distributions can be found in [Annex A](section-part-3-general-principles-annex-A). Others may be found in {cite}`Aitchison1975`, {cite}`Raiffa1968` and {cite}`Engelund1992`.

## Quality control strategies

### *Types of strategies*

Normally the statistical parameters of the material properties are based on general tests, taking into account standard production methods. For economic reasons it might be advantageous to have more specific forms of quality control for a particular work or a particular factory.

Quality control may be of a total (all units are tested) or a statistical nature (a sample is tested). Quality control will lead to more economical solutions, but has in general the disadvantage that the result is not available at the time of design. In those cases, the design value has to be based on the combination of the unfiltered production characteristics and the expected effect of the quality control selection rules.

Various quality control procedures can be activated, each one leading to a different design value. In {numref}`fig-Strategies-for-Quality-Control` an overview is presented. The easiest procedure is to perform no additional activities (option "no tests"). This means that the units, lots, production should be defined, their descriptions $f(x \mid q)$ and $f(q)$ should be established and only $f(q)$ should be checked for long term changes in production characteristics.

If on the other hand tests are performed one may distinguish between a total (unit by unit) control and sampling on the one hand and between selection and updating on the other hand. The various options will be discussed.

```{figure} ../part-03/images/Strategies-for-Quality-Control.jpg
:name: fig-Strategies-for-Quality-Control

Strategies for Quality Control
```

### *Total testing versus Sampling*

Both for updating and for selection one may test all units which go into a structure (total testing) or one may test a (random) sample only (statistical testing).

If the control is total, every produced unit is inspected. The acceptance rules imply that a unit is judged as good (accepted) or bad (not accepted). This type of control is also referred to as unit by unit control. Typically, testing all units requires a non-destructive testing technique. Therefore some kind of measurement error has to be included resulting in a smooth truncation of the distribution.

If the control is statistical only a limited member of units is tested. The procedure generally consists of the following parts:

- batching the products;
- sampling within each lot;
- testing the samples;
- statistical judgement of the results;
- decision regarding acceptance.

One normally takes a random sample. In a random sample each unit of the lot has the same probability of being sampled. Where knowledge on the inherent structure of the lot is available, this could be utilised, rendering more efficient sampling techniques, e.g.:

- sampling at weak points, when trends are known;
- sampling at specified intervals;
- stratified sampling; 

The larger efficiency results in smaller sample sizes for obtaining the same filtering capability of a test. No further guidance, however, will be given here.

### *Updating versus selecting*

Testing can be done with two purposes:

1) to update the probability density function $f(x)$ or $f(q)$ of some particular lot or item (updating);

2) to identify and reject inadequate lots or units on the basis of predefined sampling procedures and selection rules (selection).

The basic formula for the first option is given by:

```{math}
:label: eq-general-principles-3.0.5
f^{\prime \prime}(q)=C~L(\text{data} \mid q) f^{\prime}(q)
```
[comment]: <> (check for the extra right parenthesis)

where:

$f^{\prime \prime}(q)  =$ posterior distribution of q

$f^{\prime}(q)  =$ prior distribution of q

$L(\text { data/q })  =$ likelihood of the data 

$q  =$ vector of distribution parameters (e.g. mean and std. dev.)

$C =$ normalising constant = $\int L(\text { data } \mid q) f^{\prime}(q) d q$   

For the normal case more detailed information is presented in [Annex A](section-part-3-general-principles-annex-A).

The first option can only be used after production of the lot or item under consideration. This data may not be known at the time of the design (e.g. ready mix concrete). The second option, on the other hand, offers the possibility to predict the posterior $f^{\prime \prime}(q)$ for the filtered supply for a given combination of $f(x \mid q), f(q)$ and a selection rule $d$. In such a case the control may lead to two possible outcomes:

- the lot (or unit) is rejected $\qquad: d \notin A$
- the lot (or unit) is accepted $\qquad: d \in A$

Here $d$ is a function of the test result of a single unit or of the combined test result of the units in a sample and $A$ is the acceptance domain. 

One may then calculate the posterior distributions for an arbitrary accepted lot:

```{math}
:label: eq-general-principles-3.0.6
f^{\prime}(q \mid d \in A)=C~P(d \in A \mid q)~f^{\prime}(q)
```

Here $f(q)$ is the distribution function for the unfiltered supply and the acceptance probability $P(d \in A \mid q)$ should be calculated from the decision rule.

The updated distribution for $X$ can be obtained through {eq}`eq-general-principles-3.0.3` with $f(q)$ replaced by $f^{\prime \prime}(q)$.

More information about the effect of quality cobntrol on the distribution of material properties can be found in {cite}`KerskenBradleyRackwitz1991`. 

(section-part-3-general-principles-annex-A)=
## Annex A: *Bayesian evaluation procedure for the normal and lognormal distribution - characteristic values*

If $X$ has a normal distribution with parameters $q_{1}=\mu$ and $q_{2}=\sigma$ it is convenient to assume a prior distribution for $\mu$ and $\sigma$ according to:

```{math}
:label: eq-general-principles-annex-A-1
f^{\prime}(\mu, \sigma)=k \sigma^{-\left(v^{\prime}+\delta\left(n^{\prime}\right)+1\right)} \exp \left\lbrace-\frac{1}{2 \sigma^{2}}\left\lbrace v^{\prime} s^{\prime 2}+n^{\prime}\left(\mu-m^{\prime}\right)^{2}\right\rbrace \right\rbrace
```

$k=$ normalizing constant  
$\delta\left(n^{\prime}\right)=$ 0 for $n^{\prime}=0$  
$\delta\left(n^{\prime}\right)=$ for $n^{\prime}>0$

This special choice enables a further analytical treatment of the various operations. The prior distribution {eq}`eq-general-principles-annex-A-1` contains four parameters: $m^{\prime}, n^{\prime}, s^{\prime 2}$ and $v^{\prime}$.

Using equation {eq}`eq-general-principles-3.0.4` one may combine the prior information characterised by {eq}`eq-general-principles-annex-A-1` and a test result of $n$ observations with sample mean $m$ and sample standard deviation $s$. The result is a posterior distribution for the unknown mean and standard deviation of $X$, which is again given by {eq}`eq-general-principles-annex-A-1`, but with parameters given by the following updating formula's:

```{math}
:label: eq-general-principles-annex-A-2
n^{\prime \prime}=n^{\prime}+n
```

```{math}
:label: eq-general-principles-annex-A-3
v^{\prime \prime}=v^{\prime}+v+\delta\left(n^{\prime}\right)
```

```{math}
:label: eq-general-principles-annex-A-4
m^{\prime \prime}n^{\prime \prime} =n^{\prime} m^{\prime}+ nm
```

```{math}
:label: eq-general-principles-annex-A-5
{\left[v^{\prime \prime} s^{\prime \prime 2}+n^{\prime \prime} m^{\prime \prime 2}\right]=\left[v^{\prime} s^{, 2}+n^{\prime} m^{\prime 2}\right]+\left[v s^{2}+n m^{2}\right]}
```

Then, using equation {eq}`eq-general-principles-3.0.3` the predictive value of $X$ can be found from:

```{math}
:label: eq-general-principles-annex-A-6
X=m^{\prime \prime}+t_{v^{\prime \prime}}~s^{\prime \prime}\left(1+\frac{1}{n^{\prime \prime}}\right)^{0.5}
```

where $t_{v^{\prime \prime}}$ has a central t-distribution.

In case of known standard deviation $\sigma$ eq. {eq}`eq-general-principles-3.0.2` and {eq}`eq-general-principles-3.0.4` still hold for the posterior mean. The predictive value of $X$ is

```{math}
:label: eq-general-principles-annex-A-7
X=m^{\prime \prime}+u \sigma\left(1+\frac{1}{n^{\prime \prime}}\right)^{0.5}
```

where $u$ has a standard normal distribution.

The characteristic value is thus defined as

```{math}
:label: eq-general-principles-annex-A-8
x_{c}=\left\{\begin{array}{ccc}
m^{\prime \prime}+u\left(p_{x}\right) \sigma\left(1+\frac{1}{n^{\prime \prime}}\right)^{0.5} & \text { for } & \sigma \text { known } \\ \\
m^{\prime \prime}+t_{v^{\prime \prime}}\left(p_{x}\right) s^{\prime \prime}\left(1+\frac{1}{n^{\prime \prime}}\right)^{0.5} & \text { for } & \sigma \text { unknown }
\end{array}\right.
```

For $n^{\prime \prime} v^{\prime \prime} \rightarrow \infty~~x_{c}=m^{\prime \prime} + u\left(p_{x}\right) s^{\prime \prime}$ in both cases with $s^{\prime \prime}=\sigma$.

If $X$ has a lognormal distribution, $Y=\ln (X)$ has a normal distribution. One may then use the former formula's on $Y$ and use $X=\exp (Y)$ for results on $X$. 

## Annex B: *Bayesian evaluation procedure for regression - characteristic value*

If only indirect measurements for the quantity of interest are possible and a linear regression model $y=a_{0}+a_{1} x$ is suitable the predictive value of $y$ has also a t-distribution given by

```{math}
y=a_{0}+a_{1} x+t_{v}~s \left(1 + \frac{1}{n}+\frac{\left(\bar{x}-x_{0}\right)^{2}}{\sum_{i=1}^{n}\left(x_{i}-\bar{x}\right)^{2}}\right)^{1/2}
```

where

$a_{0}=\bar{y}-a_{1} \bar{x}$

$a_{1}=\frac{\sum_{i=1}^{n} x_{i} y_{i}-n \overline{x y}}{\sum_{i=1}^{n} x_{i}^{2}-n \bar{x}^{2}}$

$\bar{x}=\frac{1}{n} \sum_{i=1}^{n} x_{i}$

$\bar{y}=\frac{1}{n} \sum_{i=1}^{n} y_{i}$

$s^{2}=\frac{1}{n-2} \sum_{i=1}^{n} \left(y_{i}-a_{0}-a_{1} x_{i} \right)^2$

$v=n-2$

The characteristic value corresponding to the quantile $p$ is

```{math}
y_{c}=a_{0}+a_{1} x+T^{-1}(p, v)~s \left(1 + \frac{1}{n}+\frac{\left(\bar{x}-x_{0}\right)^{2}}{\sum_{i=1}^{n}\left(x_{i}-\bar{x}\right)^{2}}\right)^{1/2}
```

For example, for S-N curves, it is $y=\ln (N), x=\ln (\Delta \sigma), a_{1}=-m$ and $a_{0}=\ln a$. The characteristic value of $N$ for given $\ln \left(\Delta \sigma_{E}\right)=x_{0}$ is $N_{c}=\exp \left[y_{c}\right]$.


**References**

```{bibliography}
:filter: docname in docnames
:style: unsrt
:labelprefix: 24.
```

File: _sources/part-03/masonry.md
# Masonry Properties

**List of symbols:**

$\begin{array}{ll}f_{m}  & = \text { compressive strength of masonry } \\
f_{m, l} & = \text { compressive strength of masonry in longitudinal direction } \\
f_{b} & = \text { compressive strength of unit } \\
f_{\text {mo }} & = \text { compressive strength of mortar } \\
f_{b t, l} & = \text { tensile strength of units in longitudinal direction of the units } \\
f_{b t, s}  & = \text { splitting tensile strength of units } \\
f_{t}  & = \text { tensile strength of masonry } \\
f_{v}  & = \text { cohesion } \\
a  & = \text { coefficient } \\
b  & = \text { coefficient } \\
c  & = \text { coefficient } \\
c_{1} & = \text { ratio } E_{m} / f_{m} \\
c_{2} & = \text { ratio } f_{b t, l} / f_{b} \\
c_{3} & = \text { ratio } f_{b t, s} / f_{b} \\
Y_{1} & = \text { a log-normal variable taking into account uncertainties in the calculation of the compressive strength of masonry } \\
Y_{2} & = \text { a log-normal variable taking into account uncertainties in the calculation of the modulus of elasticity } \\
Y_{3} & = \text { a log-normal variable taking into account uncertainties in the calculation of the tensile strength of masonry } \\
Y_{4} & = \text { a log-normal variable taking into account uncertainties in the calculation of the tensile strength of unit } \\
Y_{5} & = \text { a log-normal variable taking into account uncertainties in the calculation of the cohesion } \\
Y_{6} & = \text { a log-normal variable taking into account uncertainties in the calculation of the friction coefficient } \\
\varepsilon  & = \text { strain } \\
\mathcal{E}_{u} & = \text { ultimate strain } \\
E_{0} & = \text { modulus of elasticity } \\
\mu & = \text { friction coefficient } \\
\sigma & = \text { stress } \\
h_{k}  & = \text { buckling length of wall } \\
t & = \text { thickness of wall }\end{array}$

**Abbreviations:**

$\begin{array}{ll}\text { LC } & \quad \text { Lightweight concrete } \\   
\text { NC } & \quad   \text { Normal density concrete } \\   
\text { C }  & \quad   \text { Concrete } \\   
\text { CS } & \quad   \text { Calcium silicate } \\   
\text { AAC } & \quad   \text { Autoclave aerated concrete } \\ 
\text { CB } &  \quad  \text { Clay brick } \\   
\text { GPM } & \quad   \text { General purpose mortar } \\ 
\text { TLM } & \quad   \text { Thin layer mortar }\end{array}$   

## Scope

Masonry is made of units and mortar which show strong regional differences in the material properties and dimensions. Since stochastic treatment of masonry is relatively new, all the values given in the following represent prior values and may be subject to updating techniques. Also, the values (except the values for the compressive strength of masonry) are values derived from tests on single elements. The values might be different for full walls due to spatial variation.

This section especially deals with unreinforced masonry made of artificial units that meet the requirements of the national manufacturing codes. Masonry is widely used as an unreinforced material but in certain countries reinforced solutions are common (e.g. in earthquake regions). For reinforced masonry, additional information is required for the stochastic modelling of the reinforcing steel (s. [chapter 26.](../part-03/static-properties-of-reinforcing-steel.md)).

## Basic Properties

The main property of masonry is the compressive strength $f_{m}$ which is determined on standard test specimens (so called RILEM specimens which are 5 units tall, 2.5 units wide and 1 unit thick) tested according to standard conditions (RILEM TC 76-LUM). Other properties, such as the modulus of elasticity are related to the compressive strength. However, some properties - like the friction coefficient - directly depend on the used type of units and mortar.

Masonry only provides very small tensile strength perpendicular to the bed joints which therefore is often neglected. However, the flexural tensile strength of masonry may have a large effect on the load-carrying capacity of slender walls and should be considered in a probabilistic analysis. The flexural tensile strength parallel to the bed joints often has to be taken into account if walls are subjected to lateral loads (wind, earth pressure).

The shear capacity of masonry walls depends on the tensile strength of the units (shear failure) and on the cohesion between units and mortar (sliding failure). Additionally, the friction coefficient is influencing the tensile strength parallel to the bed joints and the sliding shear capacity.

### Compressive strength of masonry

The compressive strength of masonry depends on the compressive strength of units and mortar. The following equation {eq}`eq-masonry-1` is recommended for the determination of the compressive strength.

```{math}
:label: eq-masonry-1
f_{m}=K \cdot f_{b}^{\alpha} \cdot f_{m o}^{\beta} \qquad\left(f_{b} \text { and } f_{m} \text { represent mean values }\right)
```

In case of thin layer mortar, the mortar quality does not influence the compressive strength of masonry and so the relationship becomes

```{math}
:label: eq-masonry-2
f_{m}=K \cdot f_{b}^{\alpha} \qquad\left(f_{b} \text { represents the mean value }\right)
```

with

$f_{m} =$ mean of the compressive strength of masonry

$f_{b} =$ mean of the compressive strength of units in vertical direction

$f_{\text {mo }}=$ mean of the compressive strength of mortar

$K=$ coefficient, see {numref}`table-parameters-K-α-β-for-the-determination-of-the-compressive-strength-of-masonry`

$\alpha=$ coefficient, see {numref}`table-parameters-K-α-β-for-the-determination-of-the-compressive-strength-of-masonry`

$\beta =$ coefficient, see {numref}`table-parameters-K-α-β-for-the-determination-of-the-compressive-strength-of-masonry`

The slenderness $\lambda=h_{k} / t$ plays an important role in the determination of the masonry compressive strength. To transform the obtained compressive strength to the reference slenderness of $\lambda=5$, the following equation can be used.

```{math}
:label: eq-masonry-3
k_{\lambda=5}=\left(0.966+0.00136 \cdot \lambda_{\text {specimen }}^{2}\right)
```

The parameters $K, \alpha$, and $\beta$ are prior values and should be updated by use of test data. The compressive strength of masonry $f_{m, l}$ in longitudinal direction (only for masonry with grouted head joints) is thought to be 50% of the masonry compressive strength $f_{m}$ according to equation {eq}`eq-masonry-1` and {eq}`eq-masonry-2`.

```{table} Parameters K, α, β for the determination of the compressive strength of masonry according to [[1]](masonry-references) for a slenderness of the specimen of λ = 10
:name: table-parameters-K-α-β-for-the-determination-of-the-compressive-strength-of-masonry
|  | Masonry |  | $n$ | $K$ | $\alpha$ | $\beta$ |
| :---: | :---: | :---: | :---: | :---: | :---: | :---: |
|  | Units |  |  |  |  |  |
| Material | Unit type | Mortar |  |  |  |  |
| LC | <br> full and hollow <br> blocks | TLM <br> LWM <br> GPM | 35 <br> 80 <br> 167 | 0.85 <br> 0.85 <br> 0.85 | 0.84 <br> 0.58 <br> 0.73 | 0 <br> 0.15 <br> 0.07 |
| LC | full blocks | LWM | 21 | 0.70 | 0.66 | 0.16 |
| LC | hollow blocks | LWM | 59 | 0.86 | 0.57 | 0.14 |
| LC | full blocks | GPM | 61 | 0.85 | 0.72 | 0.09 |
| LC | hollow blocks | GPM | 106 | 0.89 | 0.69 | 0.05 |
| LC | full blocks | TLM | 20 | 0.63 | 1.00 | 0 |
| AAC | regular unit | NM | 140 | 0.98 | 0.68 | 0.02 |
| AAC | regular unit | NM | 140 | 0.99 | 0.69 | 0 |
| AAC | regular unit | LM | 17 | 0.80 | 0.64 | 0.09 |
| AAC | regular unit | LM | 17 | 0.99 | 0.64 | 0 |
| AAC | plane element | DM | 162 | 0.63 | 1.00 | 0 |
| AAC | plane element | DM | 162 | 0.83 | 0.86 | 0 |
| NC | hollow block | GPM | 15 | 0.03 | 1.82 | 0.23 |
| CS | full | GPM | 276 | 0.70 | 0.74 | 0.21 |
| CS | block | GPM | 24 | 0.44 | 0.92 | 0.17 |
| CS | perforated | GPM | 108 | 0.85 | 0.57 | 0.20 |
| CS | hollow | GPM | 70 | 0.99 | 0.64 | 0.05 |
| CS | plane elements | TLM | 66 | 0.53 | 1.00 | 0 |
| CB | full | GPM | 55 | 0.73 | 0.73 | 0.16 |
| CB | perforated | GPM | 342 | 0.55 | 0.56 | 0.46 |
| CB | lightweight <br> perforated | TLM | 9 | 0.75 | 0.72 | 0 |
| CB | lightweight <br> perforated | LWM 21 | 17 | 0.67 | 0.50 | 0.05 |
| CB | lightweight <br> perforated | LWM 21 | 17 | 0.18 | 1.00 | 0 |
| CB | lightweight <br> perforated | LWM 36 | 13 | 0.47 | 0.82 | 0 |
| CB | lightweight <br> perforated | LWM 36 | 13 | 0.28 | 1.00 | 0 |
| CB | lightweight <br> perforated | GPM | 28 | 0.26 | 0.82 | 0.42 |
```

### Modulus of elasticity

The modulus of elasticity is commonly related to the compressive strength of masonry. For the stochastic modelling, the following equation {eq}`eq-masonry-4` is recommended.

```{math}
:label: eq-masonry-4
E_{m}=c_{1} \cdot f_{m}
```

with

$E_{m}=$ mean of modulus of elasticity of masonry

$c_{1}=$ ratio $E_{m} / f_{m}$ according to {numref}`table-values-for-c1`

The parameter $c_{1}$ is a prior value and should be updated by use of test data.

```{table} Values for $c_{1}$ according to [[1]](masonry-references)
:name: table-values-for-c1
| Type of unit | Mortar | $\boldsymbol{c}_{\boldsymbol{1}}$ <br> [-] |
| :---: | :---: | :---: |
| CS | GPM, TLM | 500 |
| AAC | GPM | 520 |
| AAC | TLM | 560 |
| LC | GPM | 1040 |
| LC | TLM | 930 |
| Perforated clay bricks | GPM | 1170 |
| Perforated clay bricks | TLM | 1190 |
| Perforated clay bricks | lightweight | 1480 |
```

### Flexural tensile strength of masonry

The flexural tensile strength of masonry can be divided into flexural tensile strength perpendicular and parallel to the bed joints. It is a strongly scattering property and depends mainly on the mortar. The execution of the head joints (unfilled (uf) or filled (f)) was also found to have small influence. Since only thin layer mortar is providing sufficiently reliable cohesion, tests of the flexural tensile strength were more or less only conducted on masonry with TLM. Values of the flexural tensile strength for masonry with TLM can be found in {numref}`table-flexural-tensile-strength-of-masonry-parallel-to-bed-joints` and {numref}`table-flexural-tensile-strength-of-masonry-perpendicular-to-bed-joints`.

```{table} Flexural tensile strength $f_{t, m, p a}$ of masonry (parallel to bed joints) according to [[1]](masonry-references)
:name: table-flexural-tensile-strength-of-masonry-parallel-to-bed-joints
| Unit |  | Head <br> joints$^a$ | Number <br> of tests $n$ | $f_{t, m, p a}$ in <br> $\mathbf{N} / \mathbf{m m}^{2}$ | Range of <br> values in <br> N/mm² |
| :---: | :---: | :---: | :---: | :---: | :---: |
| Type | Compressive strength of <br> brick $f_{b}$ in $\mathrm{N} / \mathrm{mm}^{2}$ |  |  |  |  |
| Lightweight <br> perforated CB | >8, >12 | uf | 2 | 0.21 | 0.20 ; 0.22 |
| CS | >12, >20 | f | 6 | 0.51 | 0.36 $\div$ 0.69 |
| CS | >28 | f | 2 | 1.05 | 0.96 ; 1.14 |
| CS | >8$\ldots$>28 | uf | 11 | 0.71 | 0.38 $\div$ 0.97 |
| Perforated CS | >12 | f | 4 | 0.48 | 0.45 $\div$ 0.51 |
| Perforated CS  | >12 | uf | 4 | 0.25 | 0.29 $\div$ 0.35 |
| AAC |> | $\mathrm{f}$ | 3 | 0.23 | 0.22 $\div$ 0.23 |
| AAC | >4 $\ldots$ >8 | $\mathrm{f}$ | 7 | 0.45 | 0.28 $\div$ 0.64 |
| AAC | >2, >4 | uf | 6 | 0.20 | 0.16 $\div$ 0.24 |
```
$^a$ uf= unfilled,   f= filled

```{table} Flexural tensile strength of masonry $f_{t, m, p e r}$ (perpendicular to bed joints) according to [[1]](masonry-references)
:name: table-flexural-tensile-strength-of-masonry-perpendicular-to-bed-joints
| Unit |  | Head <br> joints$^a$ | Number <br> of tests $n$ | $f_{t, m, p a}$ in <br> $\mathbf{N} / \mathbf{m m}^{2}$ | Range of <br> values in <br> $\mathrm{N} / \mathrm{mm}^{2}$ |
| :---: | :---: | :---: | :---: | :---: | :---: |
| Unit |  | Head <br> joints$^a$ | $n$ | $f_{t, m, p a}$ in <br> $\mathbf{N} / \mathbf{m m}^{2}$ | Range of <br> values in <br> N/mm² |
| :---: | :---: | :---: | :---: | :---: | :---: |
| Type | Compressive strength of <br> brick $f_{b}$ in N/mm |  |  |  |  |
| Lightweight <br> perforated CB | >8, >12 | uf | 3 | 0.28 | 0.26 $\div$ 0.30 |
| $\mathrm{CS}$ | - | uf/f | 8 | 0.56 | 0.35 $\div$ 0.73 |
| Perforated CS | - | f | 4 | 0.34 | 0.23 $\div$ 0.48 |
| AAC | >2 $\ldots$>8 | uf/f | 23 | 0.40 | 0.25 $\div$ 0.81 |
| Concrete <br> blocks | >2 $\ldots$>6 | f | 5 | 0.33 | 0.22 $\div$ 0.44 |
```
$^a$ uf= unfilled,   f= filled

### Tensile strength of the units

For the tensile strength in longitudinal direction of the units:

```{math}
:label: eq-masonry-5
f_{b t, l}=c_{2} \cdot f_{b}
```

For the splitting tensile strength of the units:

```{math}
:label: eq-masonry-6
f_{b t, s}=c_{3} \cdot f_{b}
```

with

$f_{b t, l}=$ mean of tensile strength of the unit in longitudinal direction

$f_{b t, s}=$ mean of splitting tensile strength of the units

$c_{2}=\operatorname{ratio} f_{b t, l} / f_{b}$

$c_{3} = \operatorname{ratio} f_{b t, s} / f_{b}$

For the large variety of masonry products which all differ in perforation and material, the prior values given in {numref}`table-values-c2-and-c3` can be used.

```{table} Values $c_{2}$ and $c_{3}$ according to [[1]](masonry-references)
:name: table-values-c2-and-c3
| Type of unit | Number of <br> tests $\left(\boldsymbol{c}_{\mathbf{2}}\right)$ | $\boldsymbol{c}_{\mathbf{2}}[-]$ | Number of <br> tests $\left(\boldsymbol{c}_{\mathbf{3}}\right)$ | $\boldsymbol{c}_{\mathbf{3}}[-]$ |
| :--- | :--- | :--- | :--- | :--- |
| CS | 18 | 0.063 | 40 | 0.070 |
| Perforated CS | 19 | 0.035 | 31 | 0.060 |
| CB | 9 | 0.040 | 9 | 0.070 |
| Perforated CB | 20 | 0.030 | 29 | 0.040 |
| Lightweight perforated CB | 54 | 0.010 | - | - |
| Lightweight concrete hollow <br> block | 8 | 0.080 | 10 | 0.090 |
| Full lightweight concrete block | 23 | 0.080 | 13 | 0.110 |
| AAC, plane element | 24 | 0.110 | 24 | 0.090 |
| AAC, plane element 2 | 7 | 0.180 | 9 | 0.150 |
| AAC, plane element 4,6,8 | 8 | 0.110 | 9 | 0.120 |
| Hollow Concrete block | 2 | 0.080 | 3 | 0.040 |
```

### Cohesion

The values $f_{v, m}$ for the cohesion can be taken from {numref}`table-mean-of-the-cohesion`. Please note that these values have been derived from the characteristic values provided in {cite}`EN1996-1-1` by application of the stochastic models presented in {numref}`table-stochastic-parameters-for-Y6` and assuming the characteristic values to represent 5%-quantiles. The values for the cohesion are prior values and require updating by use of test data.

```{table} Mean of the cohesion $f_{v, m}$
:name: table-mean-of-the-cohesion
| $f_{v, m}$ in $MN/m^2$ |  |  |  |
| :---: | :---: | :---: | :---: |
| GPM | GPM | TLM | LWM |
| 20 and higher | 0.42 | 0.65$^{\mathrm{a}}$ | 0.26 |
| 10 $\div$ 19 | 0.37 | 0.65$^{\mathrm{a}}$ | 0.26 |
| 5 $\div$ 9 | 0.28 | 0.65$^{\mathrm{a}}$ | 0.26 |
| 2.5 $\div$ 4.5 | 0.14 | 0.65$^{\mathrm{a}}$ | 0.26 |
| 1 $\div$ 2 | 0.04 | 0.65$^{\mathrm{a}}$ | 0.26 |
```
$^a$ divide by 2 if the perforation is more than 15% of the cross-section 

### Friction coefficient

The friction coefficient $\mu$ is normally estimated with a mean value of 0.8 . In case of in-plane shear a reduction may become necessary to account for possible overturning of the units.

### Stress-strain relationship

In unified form, the stress-strain relationship of masonry under compression is determined by:

```{math}
:label: eq-masonry-7
\frac{\sigma}{f_{m}}=\frac{k_{0} \cdot \eta-\eta^{2}}{1+\left(k_{0}-2\right) \cdot \eta} 
```

```{math}
:label: eq-masonry-8
\eta=\frac{\varepsilon}{\varepsilon_{f}} 
```

```{math}
:label: eq-masonry-9
k_{0}=\frac{E_{0} \cdot \varepsilon_{f}}{f_{m}}
```

The value $k_{0}$ represents the slope of the unified stress-strain curve at origin. Values for the different materials can be taken from {numref}`table-parameters-for-the-stress-strain-relationship-of-different-kinds-of-masonry-under-compression`.

```{table} Parameters for the stress-strain relationship of different kinds of masonry under compression
:name: table-parameters-for-the-stress-strain-relationship-of-different-kinds-of-masonry-under-compression
| Lightweight con- <br> crete | Hollow clay bricks <br> and AAC | CS hollow block | CS full block |
| :--- | :--- | :--- | :--- |
| ![Parameters for the stress-strain relationship of Lightweight concrete under compression](../part-03/images/Table-30.7-light_weight_concrete.jpg) | ![Parameters for the stress-strain relationship of Hollow clay bricks and AAC under compression](../part-03/images/Table-30.7-Hollow_clay_bricks_and_AAC.jpg) | ![Parameters for the stress-strain relationship of CS hollow block under compression](../part-03/images/Table-30.7-CS_hollow_block.jpg) | ![Parameters for the stress-strain relationship of CS full block under compression](../part-03/images/Table-30.7-CS_full_block.jpg) |
| $\mathrm{k}_{0}=1.0$ | $\mathrm{k}_{0}=1.0$ | $\mathrm{k}_{0}=2.0$ | $\mathrm{k}_{0}=2.0$ |
| $\varepsilon_{\mathrm{f}}=1.2~‰$ | $\varepsilon_{\mathrm{f}}=2.0~‰$ | $\varepsilon_{\mathrm{f}}=2.0~‰$ | $\varepsilon_{\mathrm{f}}=2.0~‰$ |
| $\varepsilon_{\mathrm{u}}=1.2~‰$ | $\varepsilon_{\mathrm{u}}=2.0~‰$ | $\varepsilon_{\mathrm{u}}=2.5~‰$ | $\varepsilon_{\mathrm{u}}=3.5~‰$ |
```

## The probabilistic model

### Compressive strength

The compressive strength of masonry depends on the compressive strength of units and mortar. The following equation {eq}`eq-masonry-10` is recommended for the determination of the compressive strength.

```{math}
:label: eq-masonry-10
f_{m, j}=Y_{1} \cdot f_{m}
```

with

$f_{m} =$ compressive strength of masonry according to equation {eq}`eq-masonry-1` or {eq}`eq-masonry-2`

$Y_{1}=$ a log-normal variable accounting for uncertainties in the calculation of the compressive strength, see {numref}`table-stochastic-parameters-for-Y1`

```{table} Stochastic Parameters for $Y_{1}$
:name: table-stochastic-parameters-for-Y1
| Unit | Mortar | Distr. | Mean | CoV |
| :---: | :---: | :---: | :---: | :---: |
| CS | TLM | LN | 1.0 | 20% |
| AAC | TLM | LN | 1.0 | 20% |
| Large sized units CS | TLM | LN | 1.0 | 16% |
| Large sized units AAC | TLM | LN | 1.0 | 14% |
| Clay bricks | GPM | LN | 1.0 | 17% |
```

### Modulus of elasticity

The modulus of elasticity is commonly related to the compressive strength of masonry. For the stochastic modelling, the following equation {eq}`eq-masonry-11` is recommended. A first estimate for the stochastic parameters of the log-normal variable $Y_{2}$ can be found in {numref}`table-parameters-for-the-stress-strain-relationship-of-different-kinds-of-masonry-under-compression`.

```{math}
:label: eq-masonry-11
E_{m, j}=Y_{2} \cdot E_{m}
```

with

$E_{m}=$ modulus of elasticity according to equation {eq}`eq-masonry-4`

$Y_{2}=$ a log-normal variable

```{table} Stochastic Parameters for $Y_{2}$
:name: table-stochastic-parameters-for-Y2
| Unit | Mortar | Distr. | Mean | CoV |
| :---: | :---: | :---: | :---: | :---: |
| all | all types | LN | 1.0 | 25% |
```

### Flexural tensile strength of masonry

There is significant lack of data for the tensile strength of masonry. Nevertheless, the values in {numref}`table-flexural-tensile-strength-of-masonry-parallel-to-bed-joints` may be taken as first estimates for the means. The flexural tensile strength of masonry may be modelled as follows:

```{math}
:label: eq-masonry-12
f_{t, j}=Y_{3} \cdot f_{t, m, i}
```

with

$f_{t, m} =$ mean of flexural tensile strength according to {numref}`table-flexural-tensile-strength-of-masonry-parallel-to-bed-joints` and {numref}`table-flexural-tensile-strength-of-masonry-perpendicular-to-bed-joints`

$Y_{3} =$ a log-normal variable

The stochastic parameters for the log-normal variable $Y_{3}$ can be found in {numref}`table-stochastic-parameters-for-Y3` depending on the direction of the flexural tensile strength (parallel or perpendicular to the bed joint). Please note, these values only represent prior parameters and require updating and validation by use of test data.

```{table} Stochastic Parameters for $Y_{3}$
:name: table-stochastic-parameters-for-Y3
| Unit | Mortar | Direction | Distr. | mean | CoV |
| :---: | :---: | :---: | :---: | :---: | :---: |
| CS | TLM | parallel | LN | 1.0 | 30% |
| CS | TLM | perpen. | LN | 1.0 | 35% |
| AAC | TLM | parallel | LN | 1.0 | 26% |
| AAC | TLM | perpen. | LN | 1.0 | 30% |
| Lightweight perforated CB | TLM | parallel | LN | 1.0 | 30% |
| Lightweight perforated CB | TLM | perpen. | LN | 1.0 | 35% |
| Concrete blocks | TLM | perpen. | LN | 1.0 | 30% |
```

### Tensile strength of the units

The shear capacity of masonry walls is strongly influenced by the tensile strength of units. As for many materials, the tensile strength can be described as function of the compressive strength. It was found that the tensile strength in longitudinal direction describes the shear capacity of CS and AAC units well while in case of CB, the splitting tensile strength is preferable.

For the tensile strength in longitudinal direction of the units of CB and AAC units:

```{math}
:label: eq-masonry-13
f_{b t, l, j}=Y_{4} \cdot f_{b t, l}
```

For the splitting tensile strength of CB units:

```{math}
:label: eq-masonry-14
f_{b t, s, j}=Y_{4} \cdot f_{b t, s}
```

with

$f_{b t, l}=$ the tensile strength of the units in the longitudinal direction according to equation {eq}`eq-masonry-5`

$f_{b t, s}=$ the splitting tensile strength of the units according to equation {eq}`eq-masonry-6`

$Y_{4}=$ a log-normal variable accounting for the large scatter of the tensile strength of the units. Values can be found in {numref}`table-stochastic-parameters-for-Y4`.

```{table} Stochastic Parameters for $Y_{4}$
:name: table-stochastic-parameters-for-Y4
| Unit | Distr. | Mean | CoV |
| :---: | :---: | :---: | :---: |
| CS | LN | 1.0 | 26% |
| AAC | LN | 1.0 | 16% |
| Clay bricks | LN | 1.0 | 24% |
```

### Cohesion

The cohesion may be modelled according to equation {eq}`eq-masonry-15`. A first estimate for the stochastic parameters for the random variable $Y_{5}$ may be taken from {numref}`table-stochastic-parameters-for-Y5` for different combinations of units and mortar.

```{math}
:label: eq-masonry-15
f_{v, j}=Y_{5} \cdot f_{v, m}
```

with

$f_{v, m}=$ mean of the cohesion according to {numref}`table-mean-of-the-cohesion`

$Y_{5}=$ a log-normal variable according to {numref}`table-stochastic-parameters-for-Y5`

```{table} Stochastic Parameters for $Y_{5}$
:name: table-stochastic-parameters-for-Y5
| Unit | Mortar | Dist. | Mean | CoV |
| :---: | :---: | :---: | :---: | :---: |
| AAC | TLM | LN | 1.0 | 35% |
| CS | TLM | LN | 1.0 | 35% |
| CB | IIa | LN | 1.0 | 40% |
```

### Friction coefficient

The friction coefficient may be modelled according to equation {eq}`eq-masonry-16` by use of the stochastic parameters found in {numref}`table-stochastic-parameters-for-Y4`.

```{math}
:label: eq-masonry-16
\mu_{j}=Y_{6} \cdot \mu_{m}
```

with

$\mu_{m} =$ 0.8

$Y_{6}=$ a log-normal variable according to {numref}`table-stochastic-parameters-for-Y6`

```{table} Stochastic Parameters for $Y_{6}$
:name: table-stochastic-parameters-for-Y6
| Unit | Distr. | Mean | CoV |
| :---: | :---: | :---: | :---: |
| CS | LN | 1.0 | 19% |
| AAC | LN | 1.0 | 19% |
```

**References**

```{bibliography}
:filter: docname in docnames
:style: unsrt
:labelprefix: 31.
```

(masonry-references)=
**Additional References**

1. Schubert, P. (2010): Eigenschaftswerte von Mauerwerk, Mauersteinen und Mauermörtel, Mauerwerk-Kalender 2010, Ernst & Sohn, Berlin

2. Glowienka, S. (2007): Zuverlässigkeit von Mauerwerkswänden aus großformatigen Steinen, doctoral thesis, Technische Universität Darmstadt, Darmstadt, in German

3. Schueremans, L. (2001): Probabilistic Evaluation of structural masonry, doctoral thesis, University of Leuven, Belgium, 2001

4. Glock, C. (2004): Traglast unbewehrter Beton- und Mauerwerkswände, doctoral thesis, Technische Universität Darmstadt, Darmstadt, in German

5. Brehm, E. (2011): Reliability of Unreinforced Masonry Bracing Walls, doctoral thesis, ISBN 978-3-942886-02-4, Technische Universität Darmstadt
